Repository: lpulgar00/CapstoneProject

File: BPVC_I Conversion_to_text.txt (part 1 of 4)
ASME BPVC.I-2017 GENERAL REQUIREMENTS FOR ALL METHODS OF PART PG CONSTRUCTION GENERAL PG-1 SCOPE ð17Þ The requirements of Part PG apply to power boilers and high pressure, hightemperature water boilers and liquid phase thermal fluid heaters and to parts and appurtenances thereto and shall be used in conjunction with the specific requirements in the applicable Parts of this Section that pertain to the methods of construction used. PG-2 SERVICE LIMITATIONS PG-2.1 The rules of this Section are applicable to the following services: (a) boilers in which steam or other vapor is generated at a pressure of more than 15 psig (100 kPa) for use external to itself (b) hightemperature water boilers intended for operation at pressures exceeding 160 psig (1.1 MPa) and/or temperatures exceeding 250°F (120°C) PG-2.2 For services below those specified in PG-2.1 it is intended that rules of Section IV apply; however, boilers for such services may be constructed and stamped in accordance with this Section provided all applicable requirements are met. PG-2.3 Coiltype hot water boilers where the water can flash into steam when released directly to the atmosphere through a manually operated nozzle may be exempted from the rules of this Section provided the following conditions are met: (a) There is no drum, header, or other steam space. (b) No steam is generated within the coil. (c) Tubing outside diameter does not exceed 1 in. (25 mm). (d) Pipe size does not exceed NPS 3/4 (DN 20). (e) Nominal water capacity does not exceed 6 gal (23 L). (f) Water temperature does not exceed 350°F (175°C). (g) Adequate pressure relief valves and controls are provided. PG-2.4 ð17Þ DELETED 1 PG-3 REFERENCED STANDARDS The Manufacturer shall establish the effective Code Edition, Addenda, and Code Cases for boilers and replacement parts in accordance with Mandatory Appendix VI. Specific editions of standards referenced in this Section are shown in Table A-360. PG-4 UNITS Either U.S. Customary, SI, or any local customary units may be used to demonstrate compliance with all requirements of this edition (e.g., materials, design, fabrication, examination, inspection, testing, certification, and overpressure protection). In general, it is expected that a single system of units shall be used for all aspects of design except where unfeasible or impractical. When components are manufactured at different locations where local customary units are different than those used for the general design, the local units may be used for the design and documentation of that component. Similarly, for proprietary components or those uniquely associated with a system of units different than that used for the general design, the alternate units may be used for the design and documentation of that component. For any single equation, all variables shall be expressed in a single system of units. When separate equations are provided for U.S. Customary and SI units, those equations must be executed using variables in the units associated with the specific equation. Data expressed in other units shall be converted to U.S. Customary or SI units for use in these equations. The result obtained from execution of these equations may be converted to other units. Production, measurement and test equipment, drawings, welding procedure specifications, welding procedure and performance qualifications, and other fabrication documents may be in U.S. Customary, SI, or local customary units in accordance with the fabricator’s practice. When values shown in calculations and analysis, fabrication documents or measurement and test equipment are in different units, any conversions necessary for verification of Code compliance, and to ensure that dimensional consistency is maintained, shall be in accordance with the following: (a) Conversion factors shall be accurate to at least four significant figures. (b) The results of conversions of units shall be ex- PG-5.4 Size Limits and Tolerances. ASME BPVC.I-2017 pressed to a minimum of three significant figures. Conversion of units, using the precision specified above shall be performed to ensure that dimensional consistency is maintained. Conversion factors between U.S. Customary and SI units may be found in A-391 through A-393 of Nonmandatory Appendix A. Whenever local customary units are used, the Manufacturer shall provide the source of the conversion factors which shall be subject to verification and acceptance by the Authorized Inspector or Certified Individual. Material that has been manufactured and certified to either the U.S. Customary or SI material specification (e.g., SA-516M) may be used regardless of the unit system used in design. Standard fittings (e.g., flanges, elbows, etc.) that have been certified to either U.S. Customary or SI units may be used regardless of the units system used in design. All entries on a Manufacturer’s Data Report and data for Coderequired nameplate marking shall be in units consistent with the fabrication drawings for the component using U.S. Customary, SI, or local customary units. It is acceptable to show alternate units parenthetically. Users of this Code are cautioned that the receiving jurisdiction should be contacted to ensure the units are acceptable. MATERIALS PG-5 GENERAL PG-5.1 Except as otherwise permitted in PG-8.2, PG-8.3, PG-10, and PG-11, material subject to stress due to pressure shall conform to one of the specifications given in Section II and shall be limited to those that are listed in the Tables of Section II, Part D. The Manufacturer shall ensure that the correct material has been received and is properly identified before proceeding with construction (see A-302.4). Materials shall not be used at temperatures above those for which stress values are limited, for Section I construction, in the Tables of Section II, Part D. Specific additional requirements described in PG-5 through PG-13 shall be met as applicable. PG-5.2 Material covered by specifications in Section II is not restricted as to the method of production unless so stated in the specification, and as long as the product complies with the requirements of the specification. PG-5.3 If, in the development of the art of boiler construction, it is desired to use materials other than those herein described, data should be submitted to the Boiler and Pressure Vessel Committee in accordance with the requirements of Section II, Part D, Mandatory Appendix 5. Material not completely identified with any approved Code specifications may be used in the construction of boilers under the conditions outlined in PG-10. PG-5.4.1 Materials outside the limits of size or thickness given in the title or scope clause of any specification in Section II may be used if the material is in compliance with the other requirements of the specification, and no similar limitation is given in the rules for construction. PG-5.4.2 Pipe having a tolerance of ±1% on either the O.D. or the I.D., rather than the tolerance specified in the material specification, may be used, provided the material complies with all other requirements of the specifications. When used under external pressure, such pipe shall be limited to a maximum of 24 in. (600 mm) in diameter. The pipe shall include the designation 1% O.D. or 1% I.D., as appropriate, in any required documentation and marking of the material. PG-5.5 The use of austenitic alloy steel is permitted for boiler pressure parts that are steam touched in normal operation. Except as specifically provided in PG-9.1.1, PG-12, PEB-5.3, and PFE-4, the use of such austenitic alloys for boiler pressure parts that are water wetted in normal service is prohibited.1 PG-5.6 P-No. 15E, Group 1 Materials. PG-5.6.1 If during any phase of manufacturing or erection any portion of the component that does not contain a weld is heated to a temperature greater than 1,470°F (800°C), one of the following actions shall be performed: (a) The component shall be reaustenitized and retempered in its entirety in accordance with the specification requirements. (b) That portion of the component heated above 1,470°F (800°C), including the heataffected zone created by the local heating, must be replaced or must be removed, reaustenitized, and retempered in accordance with the specification requirements and then replaced in the component. (c) If the allowable stress values to be used are less than or equal to those provided in Section II, Part D, Subpart 1, Table 1A for Grade 9 (e.g., SA-213 T9, SA-335 P9, or equivalent product specifications) at the design temperature, then the requirements stated above may be waived, provided that the portion of the component heated above 1,470°F (800°C) is retempered in accordance with the specification requirements. The use of this provision shall be noted on the Manufacturer’s Data Report. PG-5.6.2 If during any phase of manufacturing or erection of the component, any portion that does contain a weld is heated above 1,445°F (785°C), then the requirements of Notes (3) and (4) of Table PW-39-5 for P-No. 15E, Group 1 Materials, shall apply for reheat treatment. 2 ASME BPVC.I-2017 PG-6 PLATE PG-6.1 Steel plates for any part of a boiler subject to pressure, whether or not exposed to the fire or products of combustion, shall be of pressure vessel quality in accordance with one of the following specifications: S A - 2 0 4 , P r e s s u r e V e s s e l P l a t e s , A l l o y S t e e l , Molybdenum SA-240, (Type 405 only) Pressure Vessel Plates, Alloy Steel (Ferritic Stainless), Chromium SA-285, Pressure Vessel Plates, Carbon Steel, Lowand IntermediateTensile Strength SA-299, Pressure Vessel Plates, Carbon Steel, ManganeseSilicon SA-302, Pressure Vessel Plates, Alloy Steel, Manganese Molybdenum and ManganeseMolybdenumNickel S A - 3 8 7 , P r e s s u r e V e s s e l P l a t e s , A l l o y S t e e l , ChromiumMolybdenum SA-515, Pressure Vessel Plates, Carbon Steel, for Intermediate and HigherTemperature Service SA-516, Pressure Vessel Plates, Carbon Steel, for Moderate and LowerTemperature Service SA/AS 1548, Fine Grained, Weldable Steel Plates for Pressure Equipment SA/EN100282, Flat Products Made of Steels for Pres- sure Purposes SA/GB 713, Steel Plates for Boilers and Pressure Vessels SA/JIS G3118, Carbon Steel Plates for Pressure Vessels for Intermediate and Moderate Temperature Service PG-7 FORGINGS PG-7.1 Seamless steel drum forgings made in accordance with SA-266 for CarbonSteel and SA-336 for Alloy Steel may be used for any part of a boiler for which pressure vessel quality is specified or permitted. PG-7.2 Forged flanges, fittings, nozzles, valves, and other pressure parts of the boiler shall be of material that conforms to one of the forging specifications as listed in PG-9. PG-7.3 Drums, shells, or domes may be of seamless drawn construction, with or without integral heads, provided the material conforms to the requirements of the Code for shell material. PG-8 CASTINGS PG-8.1 Except for the limited usage permitted by PG-8.2 and PG-8.3, cast material used in the construction of vessels and vessel parts shall conform to one of the specifications listed in PG-9 for which maximum allowable stress values are given in Section II, Part D, Subpart 1, Tables 1A and 1B. The allowable stress values shall be multiplied by the applicable casting quality factor given in PG-25 for all cast materials except cast iron. When cast iron is used as allowed in PG-11.1 for standard pressure parts, it shall conform to one of these standards ASME B16.1, Gray Iron Pipe Flanges and Flanged Fittings ASME B16.4, Cast Iron Threaded Fittings Material conforming to ASTM A126 may be used subject to all requirements of the particular standard. Such usage is subject also to all the requirements for the use of cast iron given in PG-8.2 and other paragraphs of this Section. PG-8.2 Cast Iron. PG-8.2.1 Cast iron shall not be used for nozzles or flanges attached directly to the boiler for any pressure or temperature. PG-8.2.2 Cast iron as designated in SA-278 may be used for boiler and superheater connections under pressure, such as pipe fittings, water columns, valves and their bonnets, for pressures up to 250 psi (1.7 MPa), provided the steam temperature does not exceed 450°F (230°C). PG-8.3 Cast Nodular Iron. Cast nodular iron as designated in SA-395 may be used for boiler and superheater connections under pressure, such as pipe fittings, water columns, and valves and their bonnets, for pressures not to exceed 350 psi (2.5 MPa), provided the steam temperature does not exceed 450°F (230°C). PG-8.4 Nonferrous. Bronze castings shall conform to SB-61, SB-62, and SB-148, and may be used only for the following: PG-8.4.1 For flanges and flanged or threaded fittings complying with the pressure and temperature requirements of ASME B16.15 or B16.24, except that such fittings shall not be used where steel or other material is specifically required. Threaded fittings shall not be used where flanged types are specified. PG-8.4.1.1 For valves at allowable stress values not to exceed those given in Section II, Part D, Subpart 1, Table 1B, with maximum allowable temperatures of 550°F (290°C) for SB-61 and SB-148, and 406°F (208°C) for SB-62. PG-8.4.1.2 For parts of pressure relief valves subject to limitations of PG-73.3.4. PG-9 PIPES, TUBES, AND PRESSURE-CONTAINING PARTS Pipes, tubes, and pressurecontaining parts used in boilers shall conform to one of the specifications listed in this paragraph for which maximum allowable stresses are given in Section II, Part D, Subpart 1, Tables 1A and 1B. The stress values given in these tables include the applicable joint efficiency factor for welded pipes and tubes. Openhearth, electric furnace, or basic oxygen steel shall be used for boiler pressure parts exposed to the fire or products of combustion. When used for internal 3 ASME BPVC.I-2017 pressure, the material stress and dimensions shall meet the appropriate requirements of PG-27 and Part PW and be in accordance with the following: PG-9.1 Boiler parts shall be of the following specifica- tions only: SA-53, Pipe, Steel, Black and Hot-Dipped, Zinc-Coated, Welded and Seamless (excluding galvanized) SA-105, Carbon Steel Forgings for Piping Applications SA-106, Seamless Carbon Steel Pipe for High Temperature Service SA-178, ElectricResistanceWelded Carbon Steel and Carbon-Manganese Steel Boiler and Superheater Tubes SA-181, Carbon Steel Forgings, for General-Purpose Piping SA-182, Forged or Rolled AlloySteel Pipe Flanges, Forged Fittings, and Valves and Parts for High Temperature Service (ferritic only) SA-192, Seamless Carbon Steel Boiler Tubes for High Pressure Service SA-209, Seamless CarbonMolybdenum AlloySteel Boiler and Superheater Tubes SA-210, Seamless Medium-Carbon Steel Boiler and Su- perheater Tubes SA-213, Seamless Ferritic and Austenitic AlloySteel Boiler, Superheater, and Heat Exchanger Tubes (ferritic only) SA-216, Steel Castings, Carbon, Suitable for Fusion Welding for HighTemperature Service SA-217, Steel Castings, Martensitic Stainless and Alloy, for PressureContaining Parts, Suitable for High Temperature Service SA-234, Pipe Fittings of Wrought Carbon Steel and Al- loy Steel for Moderate and High-Temperature Service SA-250, ElectricResistanceWelded Ferritic AlloySteel Boiler and Superheater Tubes SA-266, Carbon Steel Forgings for Pressure Vessel Components SA-268, Seamless and Welded Ferritic and Martensitic Stainless Steel Tubing for General Service SA-333, Seamless and Welded Steel Pipe for Low Temperature Service SA-335, Seamless Ferritic Alloy Steel Pipe for High Temperature Service SA-336, Alloy Steel Forgings for Pressure and High- Temperature Parts SA-350, Carbon and Low-Alloy Steel Forgings Requiring Notch Toughness Testing for Piping Components SA-423, Seamless and Electric-Welded Low Alloy Steel Tubes SA-660, Centrifugally Cast Carbon Steel Pipe for High Temperature Service SA/EN 10216-2, Seamless Steel Tubes for Pressure Purposes — Part 2: Technical Delivery Conditions for Non-Alloy and Alloy Steel Tubes With Specified Elevated Temperature Properties SA/EN 10222-2, Steel Forgings for Pressure Purposes — Part 2: Ferritic and Martensitic Steels With Specified Elevated Temperature Properties PG-9.1.1 Boiler parts on oncethrough boilers shall be any of the specifications listed in PG-9.1 or any of the following:2 SB-407, NickelIronChromium Alloy Seamless Pipe and Tube SB-408, NickelIronChromium Alloy Rod and Bar SB-409, NickelIronChromium Alloy Plate, Sheet, and Strip SB-423, NickelIronChromium-Molybdenum-Copper Alloy Seamless Pipe and Tube SB-424, NickelIronChromiumMolybdenumCopper Alloy Plate, Sheet, and Strip SB-425, NickelIronChromiumMolybdenumCopper Alloy Rod and Bar SB-515, Welded NickelIronChromium Alloy Tubes SB-564, Nickel Alloy Forgings PG-9.1.2 Materials for use in connector piping or tubing and the pressure chamber for remote water level sensing devices, as referenced in PG-12.2, shall be one of the specifications listed in PG-9.1 or one of the following: SA-213, Seamless Ferritic and Austenitic Alloy-Steel Boiler, Superheater, and Heat-Exchanger Tubes SA-312, Seamless and Welded Austenitic Stainless Steel Pipes SB-163, Seamless Nickel and Nickel Alloy Condenser and Heat-Exchanger Tubes SB-167, NickelChromiumIron Alloys and Nickel– Chromium–Cobalt Molybdenum Alloy Seamless Pipe and Tube SB-407, Nickel-Iron-Chromium Alloy Seamless Pipe and Tube SB-423, NickelIronChromium-Molybdenum-Copper Alloy Seamless Pipe and Tube SB-515, Welded NickelIronChromium Alloy Tubes SB-516, Welded NickelChromiumIron Alloy Tubes SB-517, Welded NickelChromiumIron Alloy Pipe SB-619, Welded Nickel and NickelCobalt Alloy Pipe SB-622, Seamless Nickel and NickelCobalt Alloy Pipe and Tube SB-626, Welded Nickel and NickelCobalt Alloy Tube PG-9.2 Superheater parts shall be of any one of the specifications listed in PG-9.1, PG-9.1.1, or one of the following: SA-182, Forged or Rolled Alloy and Stainless Steel Pipe Flanges, Forged Fittings, and Valves and Parts for High Temperature Service SA-731, Seamless, Welded Ferritic, and Martensitic SA-213, Seamless Ferritic and Austenitic Alloy-Steel Stainless Steel Pipe Boiler, Superheater, and Heat-Exchanger Tubes 4 ASME BPVC.I-2017 SA-240, Chromium and Chromium-Nickel Stainless Steel Plate, Sheet, and Strip for Pressure Vessels and for General Applications SA-249, Welded Austenitic Steel Boiler, Superheater, Heat-Exchanger, and Condenser Tubes SA-312, Seamless and Welded Austenitic Stainless Steel Pipes SA-351, Castings, Austenitic, Austenitic-Ferritic (Du- plex) for Pressure-Containing Parts (Duplex excluded) SA-369, Carbon and Ferritic Alloy Steel Forged and Bored Pipe for HighTemperature Service SA-376, Seamless Austenitic Steel Pipe for High Temperature CentralStation Service SA-479, Stainless Steel Bars and Shapes for Use in Boil- ers and Other Pressure Vessels SA-965, Steel Forgings, Austenitic, for Pressure and High Temperature Parts SA/JIS G 4303, Specification for Stainless Steel Bars SB-163, Seamless Nickel and Nickel Alloy Condenser and Heat Exchanger Tubes SB-166, NickelChromium Iron Alloys and Nickel ChromiumCobaltMolybdenum Alloy Rod, Bar, and Wire SB-167, NickelChromium Iron Alloys and NickelChromium-Cobalt-Molybdenum Alloy Seamless Pipe and Tube SB-168, NickelChromium Iron Alloys and Nickel ChromiumCobaltMolybdenum Alloy Plate, Sheet, and Strip SB-366, FactoryMade Wrought Nickel and Nickel Alloy Fittings SB-435, N06230 Plate, Sheet, and Strip SB-443, Nickel-Chromium-Molybdenum-Columbium Alloy Plate, Sheet, and Strip SB-444, Nickel-Chromium-Molybdenum-Columbium Alloy Pipe and Tube SB-446, Nickel-Chromium-Molybdenum-Columbium Alloy Rod and Bar SB-462, Forged or Rolled Nickel Alloy Pipe Flanges, Forged Fittings, and Valves and Parts for Corrosive, High Temperature Service SB-511, Nickel-Iron-Chromium-Silicon Alloy Bars and Shapes SB-516, Welded NickelChromiumIron Alloy Tubes SB-517, Welded NickelChromiumIron Alloy Pipe SB-535, Nickel-Iron-Chromium-Silicon Alloys Seamless Pipe and Tube SB-536, Nickel-Iron-Chromium-Silicon Alloys Plate, Sheet, and Strip SB-572, NickelMolybdenumChromiumIron Alloy Rod SB-574, LowCarbon NickelMolybdenumChromium, Low Carbon NickelChromiumMolybdenum, Low Carbon NickelMolybdenumChromiumTantalum, Low Carbon NickelChromiumMolybdenumCopper, and LowCarbon NickelChromiumMolybdenumTungsten Alloy Rod 5 SB-575, LowCarbon NickelMolybdenumChromium, Low Carbon NickelChromiumMolybdenum, Low Carbon NickelChromiumMolybdenumCopper, Low Carbon NickelChromiumMolybdenumTantalum, and LowCarbon NickelChromiumMolybdenumTungsten Alloy Plate, Sheet, and Strip SB-619, Welded Nickel and NickelCobalt Alloy Pipe SB-622, Seamless Nickel and NickelCobalt Alloy Pipe and Tube SB-626, Welded Nickel and NickelCobalt Alloy Tube PG-9.3 Copper or copper alloy pipe or tubes shall not be used in the boiler proper for any service where the temperature exceeds 406°F (208°C). Except as provided in PFT-12.1.1, copper and copper alloys shall be seamless, having a thickness not less than ASME Schedule 40 standard pipe, and shall comply to one of the following specifications: SB-42, Seamless Copper Pipe, Standard Sizes; SB-43, Seamless Red Brass Pipe, Standard Sizes; SB-75, Seamless Copper Tube; or SB-111, Copper and Copper Alloy Seamless Condenser Tubes and Ferrule Stock. PG-9.4 Bimetallic tubes, having a core of an acceptable boiler and superheater material, and having an external cladding of another metal alloy, may be used provided the requirements of PG-27.2.1.5 are met. In applying the rules of PG-27.2.1, tubes that are diffusion coated shall not be permitted to include the strength of the clad. The permissible variation in wall thickness tolerance of SA-450 or SB-163, as applicable, shall apply to the total wall thickness. The thickness and over and undertolerances of the cladding shall be included in the ordering information. Marking of the bimetallic tubular product shall meet the specification requirements of the core material, but shall also suitably identify the cladding alloy. PG-9.5 ERW products shall be limited to a maximum thickness of 1/2 in. (13 mm) for internal pressure applications. For external pressure applications, ERW products shall be limited to a maximum thickness of 1/2 in. (13 mm) and a maximum size of NPS 24 (DN 600). The thickness and diameter limitations noted above shall be within tolerances stated by the product material specification. PG-9.6 In addition to other materials permitted by this Section, instrument wells may be fabricated from one of the following titanium alloys: (a) SB-265, titanium and titanium alloy strip, sheet, and plate (b) SB-338, seamless and welded titanium and titanium alloy tubes for condensers and heat exchangers (c) SB-348, titanium and titanium alloy bars and billets (d) SB-861, titanium and titanium alloy seamless pipe (e) SB-862, titanium and titanium alloy welded pipe ASME BPVC.I-2017 PG-9.7 In addition to other materials permitted by this Section, the following materials are permitted only for use in economizers or feedwater heaters and associated piping: (a) SA-182, Forged or Rolled AlloySteel Pipe Flanges, Forged Fittings, and Valves and Parts for High Temperature Pressure Service (S31803 only) (b) SA-240, Pressure Vessel Plate, Alloy Steel (Ferritic Stainless), Chromium (S31803 only) (c) SA-479, Stainless Steel Bars and Shapes (S31803 only) (d) SA-789, Seamless and Welded Ferritic Austenitic Stainless Steel Tubing (S31803 only) (e) SA-790, Seamless and Welded Ferritic Austenitic Stainless Steel Pipe (S31803 only) (f) SA-815, Wrought Ferritic, Ferritic Austenitic, and Martensitic Stainless Steel Piping Fittings (S31803 only) PG-10 MATERIAL IDENTIFIED WITH OR PRODUCED TO A SPECIFICATION NOT PERMITTED BY THIS SECTION, AND MATERIAL NOT FULLY IDENTIFIED PG-10.1 Identified With Complete Certification From the Material Manufacturer. Material identified with a specification not permitted by this Section, or material procured to chemical composition requirements and identified to a single production lot as required by a permitted specification may be accepted as satisfying the requirements of a specification permitted by this Section provided the conditions set forth in PG-10.1.1 or PG-10.1.2 are satisfied. PG-10.1.1 Recertification by an organization other than the boiler or part manufacturer: PG-10.1.1.1 All requirements, including but not limited to, melting method, melting practice, deoxidation, quality, and heat treatment, of the specification permitted by this Section, to which the material is to be recertified, have been demonstrated to have been met. PG-10.1.1.2 A copy of the certification by the material manufacturer of the chemical analysis required by the permitted specification, with documentation showing the requirements to which the material was produced and purchased, and which demonstrates that there is no conflict with the requirements of the permitted specificati o n , h a s b e e n fu r ni s h e d to t h e b o i l e r o r p a r t manufacturer. PG-10.1.1.3 A certification that the material was manufactured and tested in accordance with the requirements of the specification to which the material is recertified, excluding the specific marking requirements, has been furnished to the boiler or part manufacturer, together with copies of all documents and test reports pertinent to the demonstration of conformance to the requirements of the permitted specification. 6 PG-10.1.1.4 The material, and the Certificate of Compliance or the Material Test Report have been identified with the designation of the specification to which the material is recertified and with the notation “Certified per PG-10.” PG-10.1.2 manufacturer. Recertification by the boiler or part PG-10.1.2.1 A copy of the certification by the material manufacturer of the chemical analysis required by the permitted specification, with documentation showing the requirements to which the material was produced and purchased, which demonstrates that there is no conflict with the requirements of the permitted specification, is available to the Inspector. PG-10.1.2.2 For applications in which the maximum allowable stresses are subject to a note of Section II, Part D, Subpart 1, Table 1A, requiring the use of killed steel, documentation is available to the Inspector that establishes that the material is a killed steel. PG-10.1.2.3 Documentation is available to the Inspector that demonstrates that the metallurgical structure, mechanical property, and hardness requirements of the permitted specification have been met. PG-10.1.2.4 For material recertified to a permitted specification that requires a fine austenitic grain size or that requires that a fine grain practice be used during melting, documentation is available to the Inspector that demonstrates that the heat treatment requirements of the permitted specification have been met, or will be met during fabrication. PG-10.1.2.5 The material has marking, acceptable to the Inspector, for identi fication to the documentation. PG-10.1.2.6 When the conformance of the material with the permitted specification has been established, the material has been marked as required by the permitted specification. PG-10.2 Material Identified to a Particular Production Lot as Required by a Specification Permitted by This Section but That Cannot Be Qualified Under PG-10.1. Any material identified to a particular production lot as required by a specification permitted by this Section, but for which the documentation required in PG-10.1 is not available, may be accepted as satisfying the requirements of the specification permitted by this Section provided that the conditions set forth below are satisfied. PG-10.2.1 Recertification by an organization other than the boiler or part manufacturer — not permitted. PG-10.2.2 manufacturer. Recertification by the boiler or part PG-10.2.2.1 Chemical analyses are made on different pieces from the lot to establish a mean analysis which is to be accepted as representative of the lot. The ASME BPVC.I-2017 pieces chosen for analyses shall be selected at random from the lot. The number of pieces selected shall be at least 10% of the number of pieces in the lot, but not less than three. For lots of three pieces or less, each piece shall be analyzed. Each individual analysis in the permitted specification and the mean for each element shall conform to the heat analysis limits of that specification. Analyses need to be made for only those elements required by the permitted specification. However, consideration should be given to making analyses for elements not specified in the specification but which would be deleterious if present in excessive amounts. PG-10.2.2.2 Mechanical property tests are made in accordance with the requirements of the permitted specification and the results of the tests conform to the specified requirements. PG-10.2.2.3 For applications in which the maximum allowable stresses are subject to a note of Section II, Part D, Subpart 1, Table 1A, requiring the use of killed steel, documentation is available to the Inspector which establishes that the material is a killed steel. PG-10.2.2.4 When the requirements of the permitted specification include metallurgical structure requirements (i.e., fine austenitic grain size), tests are made and the results are sufficient to establish that those requirements of the specification have been met. PG-10.2.2.5 When the requirements of the permitted specification include heat treatment, the material is heat treated in accordance with those requirements, either prior to or during fabrication. PG-10.2.2.6 When the conformance of the material with the permitted specification has been established, the material has been marked as required by the permitted specification. PG-10.3 Material Not Fully Identified. Material which cannot be qualified under the provisions of either PG-10.1 or PG-10.2, such as material not fully identified as required by the permitted specification or as unidentified material, may be accepted as satisfying the requirements of a specification permitted by this Section provided that the conditions set forth below are satisfied. PG-10.3.1 Qualification by an organization other than the boiler or part manufacturer — not permitted. PG-10.3.2 Qualification by the boiler or part manufacturer. PG-10.3.2.1 Each piece is tested to show that it meets the chemical composition for product analysis and the mechanical properties requirements of the permitted specification. Chemical analyses need only be made for those elements required by the permitted specification. However, consideration shall be given to making analyses for elements not specified in the specification but which would be deleterious if present in excessive amounts. For plates, when the direction of final rolling is not known, both a transverse and a longitudinal tension test specimen shall be taken from each sampling location designated in the permitted specification. The results of both tests shall conform to the minimum requirements of the specification, but the tensile strength of only one of the two specimens need conform to the maximum requirement. PG-10.3.2.2 The provisions of PG-10.2.2.3, PG-10.2.2.4, and PG-10.2.2.5 are met. PG-10.3.2.3 When the identity of the material with the permitted specification has been established in accordance with PG-10.3.2.1 and PG-10.3.2.2, each piece (or bundle, etc., if permitted in the specification) is marked with a marking giving the permitted specification number and grade, type, or class as applicable and a serial number identifying the particular lot of material. A suitable report, clearly marked as being a “Report on Tests of Nonidentified Material,” shall be completed and certified by the boiler or part manufacturer. This report, when accepted by the Inspector, shall constitute authority to use the material in lieu of material procured to the requirements of the permitted specification. PG-11 PREFABRICATED OR PREFORMED PRESSURE PARTS FURNISHED WITHOUT A CERTIFICATION MARK PG-11.1 General. In general, all prefabricated or preformed pressure parts shall be certified as meeting the rules of this Section via ASME Data Reports and conformity marking requirements included elsewhere in this Section. Where stamping directly on the material is prohibited and a nameplate is used for those required markings, if the nameplate interferes with further fabrication, installation, or service, it may be removed by the Manufacturer of the completed boiler with the concurrence of the Authorized Inspector. Such removal of the nameplate shall be noted in the “Remarks” section of the boiler Manufacturer’s Data Report, and the nameplate shall be destroyed. Prefabricated or preformed pressure parts supplied under the provisions of PG-11.2 through PG-11.4 are exempt from the requirements for ASME Data Reports and conformity markings included elsewhere in this Section. The rules of PG-11.2 through PG-11.4 shall not be applied to welded shells or heads. A part furnished under the requirements of PG-11.2, PG-11.3, and PG-11.4 need not be manufactured by a Certificate Holder. The Manufacturer of the completed boiler or of the part stamped with the Certification Mark into which the preformed or prefabricated part is incorporated shall first ensure the parts meet all applicable Code requirements. Prefabricated or preformed pressure parts may be supplied as indicated in PG-11.2 through PG-11.4. PG-11.2 Cast, Forged, Rolled, or Die-Formed Nonstandard Pressure Parts. Pressure parts such as shells, heads, and removable and access-opening cover plates 7 ð17Þ ASME BPVC.I-2017 that are wholly formed by casting, forging, rolling, or die forming may be supplied basically as materials. All such parts shall be made of materials permitted under this Section, and the manufacturer of the part shall furnish identification in accordance with PG-5. Such parts shall be marked with the name or trademark of the parts manufacturer and with such other markings as will serve to identify the particular parts with accompanying material identification. The Manufacturer of the completed vessel shall be satisfied the part is suitable for the design conditions specified for the completed vessel in accordance with the rules of this Section. PG-11.3 Cast, Forged, Rolled, or Die-Formed Standard Pressure Parts, Either Welded or Nonwelded, That Comply With an ASME Product Standard. PG-11.3.1 PG-11.3 applies to pressure parts such as pipe fittings, valves, flanges, nozzles, welding caps, manhole frames and covers, and pump casings that are a part of the boiler circulating system, that comply with an ASME product standard accepted by reference in PG-42 and are so marked. The ASME product standard establishes the basis for the pressure–temperature rating and marking unless modified in PG-42. PG-11.3.2 Materials for standard pressure parts shall be either as permitted by this Section or as specifically listed in the ASME product standard. PG-11.3.3 When welding is performed, in addition to meeting all requirements of the ASME product standard, the welding shall meet either the requirements of Part PW of this Code or the welding requirements of ASME specification SA-234 for parts conforming to ASME B16.9 and ASME B16.11 only. PG-11.3.4 If heat treatment [including postweld heat treatment (PWHT), postforming heat treatment, or any heat treatment needed to achieve material properties or mitigate material degradation mechanisms] is required, it may be performed either in the location of the parts manufacturer or in the location of the Manufacturer of the vessel to be marked with the Certification Mark. If heat treatment is performed by other than the Manufacturer of the completed boiler, the heat treatment procedure, including mitigation heat treatment procedures for alloys that may be affected by the environment (e.g., those subject to stress corrosion cracking) between the time they are welded and the time PWHT is performed, shall be specified by the Manufacturer. These activities shall be documented and provided to the Manufacturer. PG-11.3.5 If radiography or other volumetric examination is required by the rules of this Section, it may be performed at the location of the Manufacturer of the completed boiler or the location of the pressure parts manufacturer. PG-11.3.6 Pressure parts meeting the requirements of PG-11.3 do not require inspection, mill test reports, or Manufacturer’s Partial Data Reports. PG-11.3.7 The Manufacturer of the completed boiler shall have the following responsibilities when using standard pressure parts that comply with an ASME product standard: (a) Ensure all standard pressure parts comply with ap- plicable rules of this Section. (b) Ensure all standard pressure parts are suitable for the design conditions of the completed boiler. (c) When volumetric examination is required by the rules of this Section, obtain the completed radiographs or duplicate thereof, properly identified, with a radiographic examination report, or any other applicable volumetric examination report. PG-11.3.8 The Manufacturer shall fulfill the responsibilities of PG-11.3.7 by obtaining, when necessary, documentation as provided below, providing for retention of this documentation until the final boiler stamping has been completed, and having such documentation available for review by the Authorized Inspector when requested. The documentation shall contain at a minimum (a) material used (b) the pressure–temperature rating of the part (c) the basis for establishing the pressure–temperature rating PG-11.4 Cast, Forged, Rolled, or Die-Formed Standard Pressure Parts, Either Welded or Nonwelded, That Comply With a Standard Other Than an ASME Product Standard. PG-11.4.1 Standard pressure parts, such as pipe fittings, valves, flanges, nozzles, welding caps, manhole frames and covers, and pump casings, that are a part of the boiler circulating system, that are either welded or nonwelded and comply with a manufacturer’s proprietary standard, a standard other than an ASME product standard, or an ASME product standard not adopted by this Section may be supplied by a Certificate Holder or a pressure parts manufacturer. PG-11.4.2 Parts of small size falling within this category for which it is impossible to obtain identified material or which may be stocked and for which identification cannot be obtained and is not customarily furnished may be used as non-pressure-bearing attachments and need not conform to the specifications for the material to which they are attached or to a material specification permitted in this Section. If attached to the boiler by welding, such parts shall be of weldable quality. PG-11.4.3 Materials for these parts shall be as per- mitted by this Section only. PG-11.4.4 When welding is performed, it shall meet the requirements of Part PW of this Section. 8 ASME BPVC.I-2017 PG-11.4.5 PG-11.4.6 Pressure parts such as welded standard pipe fittings, welding caps, and flanges that are fabricated by one of the welding processes recognized by this Section do not require Authorized Inspection or Partial Data Reports, provided the requirements of PG-11.4 are met. If postweld heat treatment is required by the rules of this Section, it may be performed either in the location of the parts manufacturer or in the location of the Manufacturer of the completed boiler. If postweld heat treatment is performed by other than the Manufacturer of the completed boiler, the heat treatment procedure shall be documented and provided to the Manufacturer. PG-11.4.7 If volumetric examination is required, it may be performed at the location of the Manufacturer of the completed boiler, the location of the parts Manufacturer, or the location of the pressure parts manufacturer. PG-11.4.8 Marking for these parts shall be as follows: (a) the name or trademark of the Certificate Holder or
