Repository: lpulgar00/CapstoneProject

File: Capstone Ideas.txt
See below for some other datasets that I've found.  

https://www.kaggle.com/puneet6060/intel-image-classification

https://www.kaggle.com/paultimothymooney/chest-xray-pneumonia

https://www.kaggle.com/kmader/siim-medical-images

File: The Plan.txt
Steps that were taken so far:

1. Took a shorter version of BPVC_I_2017BODYTEST.pdf and converted it to a txt file 
using PDFMiner.  Code for that is BPVCode Analysis PDFMiner.ipynb. The result of pdf
to txt is BPVC_I Conversion 3.txt. This txt is the raw file of the conversion.

2. Took that txt file from step 1 and used spacy to begin parsing/tokenizing into
sentences; the result of that is BPVC_I Sentences.txt.

3. Took that txt file from step 2 and converted it to a csv to continue cleaning the
data.

File: BPVC_I Conversion 3.txt (part 2 of 4)
Manufacturer.\n\nPG-11.3.5\n\nIf radiography or other volumetric ex-\namination is required by the rules of this Section, it may\nbe performed at the location of the Manufacturer of the\ncompleted boiler or the location of the pressure parts\nmanufacturer.\n\nPG-11.3.6\n\nPressure parts meeting the require-\nments of PG-11.3 do not require inspection, mill test re-\nports, or Manufacturer\xe2\x80\x99s Partial Data Reports.\n\nPG-11.3.7 The Manufacturer of the completed boil-\ner shall have the following responsibilities when using\nstandard pressure parts that comply with an ASME pro-\nduct standard:\n\n(a) Ensure all standard pressure parts comply with ap-\n\nplicable rules of this Section.\n\n(b) Ensure all standard pressure parts are suitable for\n\nthe design conditions of the completed boiler.\n\n(c) When volumetric examination is required by the\nrules of this Section, obtain the completed radiographs\nor duplicate thereof, properly identified, with a radio-\ngraphic examination report, or any other applicable volu-\nmetric examination report.\n\nPG-11.3.8\n\nThe Manufacturer shall fulfill the re-\nsponsibilities of PG-11.3.7 by obtaining, when necessary,\ndocumentation as provided below, providing for reten-\ntion of this documentation until the final boiler stamping\nhas been completed, and having such documentation\navailable for review by the Authorized Inspector when re-\nquested. The documentation shall contain at a minimum\n\n(a) material used\n(b) the pressure\xe2\x80\x93temperature rating of the part\n(c) the basis for establishing the pressure\xe2\x80\x93temperature\n\nrating\n\nPG-11.4\n\nCast, Forged, Rolled, or Die-Formed Stan-\ndard Pressure Parts, Either Welded or Nonwelded, That\nComply With a Standard Other Than an ASME Product\nStandard.\n\nPG-11.4.1\n\nStandard pressure parts, such as pipe fit-\ntings, valves, flanges, nozzles, welding caps, manhole\nframes and covers, and pump casings, that are a part of\nthe boiler circulating system, that are either welded or\nnonwelded and comply with a manufacturer\xe2\x80\x99s proprie-\ntary standard, a standard other than an ASME product\nstandard, or an ASME product standard not adopted by\nthis Section may be supplied by a Certificate Holder or a\npressure parts manufacturer.\n\nPG-11.4.2\n\nParts of small size falling within this cat-\negory for which it is impossible to obtain identified mate-\nrial or which may be stocked and for which identification\ncannot be obtained and is not customarily furnished may\nbe used as non-pressure-bearing attachments and need\nnot conform to the specifications for the material to which\nthey are attached or to a material specification permitted\nin this Section. If attached to the boiler by welding, such\nparts shall be of weldable quality.\n\nPG-11.4.3 Materials for these parts shall be as per-\n\nmitted by this Section only.\n\nPG-11.4.4 When welding is performed, it shall\n\nmeet the requirements of Part PW of this Section.\n\n8\n\n\x0cASME BPVC.I-2017\n\nPG-11.4.5\n\nPG-11.4.6\n\nPressure parts such as welded standard\npipe fittings, welding caps, and flanges that are fabricated\nby one of the welding processes recognized by this Sec-\ntion do not require Authorized Inspection or Partial Data\nReports, provided the requirements of PG-11.4 are met.\nIf postweld heat treatment is required\nby the rules of this Section, it may be performed either\nin the location of the parts manufacturer or in the location\nof the Manufacturer of the completed boiler. If postweld\nheat treatment is performed by other than the Manufac-\nturer of the completed boiler, the heat treatment proce-\ndure shall be documented and provided to the\nManufacturer.\nPG-11.4.7\n\nIf volumetric examination is required, it\nmay be performed at the location of the Manufacturer of\nthe completed boiler, the location of the parts Manufac-\nturer, or the location of the pressure parts manufacturer.\nPG-11.4.8 Marking for these parts shall be as\n\nfollows:\n\n(a) the name or trademark of the Certificate Holder or\nthe pressure part manufacturer and any other markings\nas required by the proprietary standard or other standard\nused for the pressure part\n\n(b) a permanent or temporary marking that will serve\nto identify the part with the Certificate Holder\xe2\x80\x99s or the\npressure part manufacturer\xe2\x80\x99s written documentation of\nthe particular items, and which defines the pressure\xe2\x80\x93\ntemperature rating of the part\n\nPG-11.4.9 The Manufacturer of the completed boil-\ner shall have the following responsibilities when using\nstandard pressure parts:\n\n(a) Ensure all standard pressure parts comply with ap-\n\nplicable rules of this Section.\n\n(b) Ensure all standard pressure parts are suitable for\n\nthe design conditions of the completed boiler.\n\n(c) When volumetric examination is required by the\nrules of this Section, obtain the completed radiographs\nor duplicate thereof, properly identified, with a radio-\ngraphic examination report, or any other applicable volu-\nmetric examination report for retention until the final\nboiler stamping has been completed.\n\nPG-11.4.10\n\nThe Manufacturer of the completed\nboiler shall fulfill the responsibilities of PG-11.4.9 by\none of the following methods:\n\n(a) Obtain, when necessary, documentation as pro-\nvided in PG-11.4.11, provide for retention of this docu-\nmentation until the final boiler stamping has been\ncompleted, and have such documentation available for re-\nview by the Authorized Inspector when requested.\n\n(b) Perform an analysis of the pressure part in accor-\ndance with the rules of this Section subject to the accep-\ntance of the Authorized Inspector, while being mindful\nthis Section does not contain rules to cover all details of\n\n9\n\ndesign and construction. It is intended the Manufacturer\nshall provide details of design and construction that will\nbe as safe as those provided by the rules of this Section.\nThis analysis shall be included in the documentation\nand shall be made available for inspection by the Author-\nized Inspector when requested.\n\nPG-11.4.11\n\nThe documentation shall contain at a\n\nminimum\n\n(a) material used\n(b) the pressure\xe2\x80\x93temperature rating of the part\n(c) the basis for establishing the pressure\xe2\x80\x93temperature\n\nrating\n\n(d) written certification by the pressure parts manufac-\nturer that all welding complies with Code requirements\nPG-11.5 A Manufacturer holding an ASME Certificate\nof Authorization may provide standard pressure parts in\naccordance with PG-11.4. In lieu of the requirements of\nPG-11.4.4, such organizations may subcontract for weld-\ning services to an individual or an organization that does\nnot hold an ASME Certificate of Authorization, provided\nthe conditions of PG-11.5.1 through PG-11.5.10 are met.\n\nPG-11.5.1\n\nThe activities to be performed by the\nsubcontractor shall be included within the Certificate\nHolder\xe2\x80\x99s quality control system.\n\nPG-11.5.2\n\nThe Certificate Holder\xe2\x80\x99s quality control\nsystem shall provide for the following activities asso-\nciated with subcontracting of welding operations, and\nthese provisions shall be acceptable to the Manufacturer\xe2\x80\x99s\nAuthorized Inspection Agency:\n\n(a) the welding processes permitted by this Section\n\nthat are permitted to be subcontracted\n\n(b) welding operations\n(c) Authorized Inspection activities\n(d) placement of the Certificate Holder\xe2\x80\x99s marking in ac-\n\ncordance with PG-11.4.8\n\nPG-11.5.3\n\nThe Certificate Holder\xe2\x80\x99s quality control\nsystem shall provide for the Manufacturer of the boiler\nto arrange for the Authorized Inspector to have free ac-\ncess to such parts of all plants as are concerned with\nthe supply or manufacture of materials for the boiler,\nwhen so requested. The Authorized Inspector shall be\npermitted free access, at all times while work on the boil-\ner is being performed, to all parts of the Manufacturer\xe2\x80\x99s\nshop that concern the construction of the vessel and to\nthe site of field-erected vessels during the period of as-\nsembly and testing of the vessel. The Manufacturer shall\nkeep the Authorized Inspector informed of the progress\nof the work and shall notify him reasonably in advance\nfor any required tests or inspections.\n\nPG-11.5.4 The Certificate Holder shall be responsi-\nble for reviewing and accepting the quality control pro-\ngrams of the subcontractor.\n\n\x0cASME BPVC.I-2017\n\nPG-11.5.5\n\nThe Certificate Holder shall ensure that\nthe subcontractor uses written procedures and welding\noperations that have been qualified as required by this\nSection.\n\nPG-11.5.6\n\nThe Certificate Holder shall ensure that\nthe subcontractor uses personnel that have been qualified\nas required by this Section.\n\nPG-11.5.7\n\nThe Certificate Holder and the subcon-\ntractor shall describe in the quality control system the\noperational control of procedure and personnel qualifica-\ntions of the subcontracted welding operations.\n\nPG-11.5.8 The Certificate Holder shall be responsi-\nble for controlling the quality and ensuring that all mate-\nrials and parts that are welded by subcontractors and\nsubmitted to the Authorized Inspector for acceptance\nconform to all applicable requirements of this Section.\n\nPG-11.5.9\n\nThe Certificate Holder shall describe in\nthe quality control system the operational control for\nmaintaining traceability of materials received from the\nsubcontractor.\n\nPG-11.5.10\n\nThe Certificate Holder shall receive ap-\nproval for subcontracting from the Authorized Inspection\nAgency prior to commencing of activities.\n\nPG-12 WATER LEVEL INDICATORS AND\n\nCONNECTOR MATERIAL\n\nPG-12.1\n\nGage glass body and connector materials\nshall comply with a Manufacturer\xe2\x80\x99s standard that defines\nthe pressure\xe2\x80\x93temperature rating marked on the unit. The\nmaterials used may include austenitic stainless steels and\nnickel\xe2\x80\x90based alloys.1\n\nPG-12.2\n\nBoilers having a maximum allowable work-\ning pressure not exceeding 900 psi (6 MPa) may use alter-\nnative methods for independent remote water level\nindicators or water level\xe2\x80\x90sensing devices (see PG-60 for\nrequirements for water level indicators and water col-\numns). The sensing devices may include a magnetically\ncoupled float inside a nonferromagnetic cylindrical pres-\nsure chamber to utilize through\xe2\x80\x90the\xe2\x80\x90wall sensing of float\nposition. The pressure chamber stresses and dimensions\nshall meet the appropriate requirements of PG-27 and\nPart PW, shall comply with one of the specifications in\nPG-9.1.2, and shall be restricted to the material grades\nlisted in PG-12.3.\n\nPG-12.3\n\nConnector material and the pressure cham-\nber material of the remote water level indicator or water\nlevel\xe2\x80\x90sensing devices, except for water columns, may in-\nclude austenitic stainless steels and nickel\xe2\x80\x90based alloys.\nThe material shall be in the solution\xe2\x80\x90annealed heat treat-\nment condition. If filler metals are used in welding of the\naustenitic stainless steels, they shall be limited to low\xe2\x80\x90\ncarbon content.\n\n\xc3\xb017\xc3\x9e\n\nThe material shall be one of the grades from the follow-\n\ning list:\n\nGrade\n\nUNS Number\n\n304L\n316L\n800\n\xe2\x80\xa6\n825\nC\xe2\x80\x90276\n\xe2\x80\xa6\n690\n59\n625\n600\n\nS30403\nS31603\nN08800\nN08020\nN08825\nN10276\nN06022\nN06690\nN06059\nN06625\nN06600\n\nThe allowable stresses shall be those listed in Section II,\nPart D, Subpart 1, Table 1A or Table 1B for Section I. If al-\nlowable stresses are not listed for Section I but are listed\nfor Section VIII, Division 1, the allowable stresses for Sec-\ntion VIII, Division 1 may be utilized. When two lines of\nstresses are listed in Section II, Part D, the design shall\nbe based on the lower allowable stresses.\n\nPG-13\n\nSTAYS\n\nThreaded stays shall be of steel complying with SA-36,\n\nSA/CSA-G40.21, or SA-675.\n\nSeamless steel tubes for threaded stays shall comply\n\nwith SA-192 or SA-210.\n\nStaybolts, stays, through\xe2\x80\x90rods, or stays with ends for at-\ntachment by fusion welding shall comply with SA-36,\nSA/CSA-G40.21, or SA-675.\n\nPG-14 RIVETS\n\nPG-14.1\n\nRivets shall conform to SA-31, Specification\n\nfor Steel Rivets and Bars for Rivets, Pressure Vessels.\n\nPG-14.1.1\n\nIn lieu of SA-31, it is permissible to sub-\nstitute bar which is converted to rivets from SA-36, Spec-\nification for Carbon Structure Steel, under the conditions\nspecified in PG-14.1.1.1 and PG-14.1.1.2.\n\nPG-14.1.1.1\n\nIn addition to compliance with\n\nSA-36, the bar shall comply with\n\n(a) the \xe2\x80\x9crivet bend tests\xe2\x80\x9d for SA-31 Grade B, para. 6.1.2\n(b) the \xe2\x80\x9crivet flattening tests\xe2\x80\x9d for SA-31 Grades A and B,\n\npara. 6.2\n\n(c) the \xe2\x80\x9cbar bend tests\xe2\x80\x9d for SA-31 Grade B, para. 6.4.2\nThe following paragraphs of SA-31\nshall be applicable to the additional mechanical proper-\nties tests:\n\nPG-14.1.1.2\n\n(a) paragraph 9, Number of Tests and Retests\n(b) paragraph 10, Specimen Preparation\n(c) paragraph 11, Test Methods\n(d) paragraph 12, Inspection\n(e) paragraph 13, Rejection and Reheating\n\nPG-14.1.2 When rivets made from SA-36 bar are\nsubstituted for those made from SA-31, the design stres-\nses for SA-31 Grade B shall apply.\n\n10\n\n\x0cASME BPVC.I-2017\n\nPG-14.2\n\nIn computing the ultimate strength of rivets\nin shear, the following shear stresses in ksi (MPa) of the\ncross\xe2\x80\x90sectional area of the rivet shank shall be used:\n\n(a) Steel rivets, SA-31 Grade A, in single shear, 44.0\n\n(305)\n\n(b) Steel rivets, SA-31 Grade A, in double shear, 88.0\n\n(605)\n\n(c) Steel rivets, SA-31 Grade B, in single shear, 52.0\n\n(360)\n\n(d) Steel rivets, SA-31 Grade B, in double shear, 104.0\n\n(715)\n\nThe cross\xe2\x80\x90sectional area used in the computations shall\n\nbe that of the rivet after driving.\n\nDESIGN\nPG-16 GENERAL\n\nPG-16.1\n\nThe design of power boilers, high\xe2\x80\x90\ntemperature water boilers, and other pressure parts in-\ncluded within the scope of these rules shall conform to\nthe general design requirements in the following para-\ngraphs and in addition to the specific requirements for\ndesign given in the applicable Parts of this Section that\npertain to the methods of construction used. This Section\ndoes not contain rules to cover all possible details of de-\nsign. When detailed rules are not given, it is intended that\nthe Manufacturer, subject to the acceptance of the Inspec-\ntor, shall provide details of design that will be as safe as\nthose provided by the rules of this Section. This may be\ndone by appropriate analytical methods, the appropriate\nuse of rules from other design codes or, as permitted by\nPG-18, by proof test.\n\nPG-16.2 When the pressure parts of a forced\xe2\x80\x90flow\nsteam generator with no fixed steam and waterline are\ndesigned for different pressure levels as permitted in\nPG-21.3, the owner shall provide or cause to be provided\na boiler pressure system design diagram, certified by a\nProfessional Engineer experienced in the mechanical de-\nsign of power plants, which supplies the following\ninformation.\n\nPG-16.2.1 The relative location of the various pres-\nsure parts within the scope of Section I, with respect to\nthe path of water\xe2\x80\x90steam flow.\n\nPG-16.2.2\n\nA line showing the expected maximum\nsustained pressure as described in PG-21.3, indicating\nthe expected variation in pressure along the path of\nwater\xe2\x80\x90steam flow.\n\nPG-16.3 Minimum Thicknesses. The minimum thick-\nness of any boiler plate under pressure shall be 1/4 in.\n(6 mm) except for electric boilers constructed under the\nrules of Part PEB. The minimum thickness of plates to\nwhich stays may be applied in other than cylindrical outer\nshell plates shall be 5/16 in. (8 mm). When pipe larger than\nNPS 5 (DN 125) is used in lieu of plate for the shell of cy-\nlindrical components under pressure, its minimum wall\nshall not be less than the smaller of 1/4 in. (6 mm) or the\nminimum wall thickness of Standard wall pipe listed in\nASME B36.10M, Table 1.\n\nPG-16.4 Undertolerance on Plates. Plate material\nthat is not more than 0.01 in. (0.3 mm) thinner than that\ncalculated from the formula may be used in Code con-\nstructions provided the material specification permits\nsuch plate to be furnished not more than 0.01 in.\n(0.3 mm) thinner than ordered.\n\nPG-16.5 Undertolerance on Pipe and Tubes. Pipe or\ntube material shall not be ordered thinner than that calcu-\nlated from the applicable formula of this Section. The or-\ndered material shall include provision for the allowed\nmanufacturing undertolerance as given in Section II in\nthe applicable pipe or tube specification.\n\nPG-16.6\n\nThe Code does not fully address tolerances.\nWhen dimensions, sizes, or other parameters are not spe-\ncified with tolerances, the values of these parameters\nshall be considered nominal, and allowable tolerances\nor local variances should be considered acceptable when\nbased on engineering judgment and standard practices as\ndetermined by the designer.\n\nPG-16.7\n\nThe dimensional symbols used in the design\nformulas throughout this Code do not include any allow-\nance for corrosion, erosion, and forming, except where\nnoted. Additional thickness should be provided where\nthese allowances are applicable.\n\nPG-17\n\nFABRICATION BY A COMBINATION OF\nMETHODS\n\nA boiler and parts thereof may be designed and fabri-\ncated by a combination of the methods of fabrication giv-\nen in this Section, provided the rules applying to the\nrespective methods of fabrication are followed and the\nboiler is limited to the service permitted by the method\nof fabrication having the most restrictive requirements.\n\n\xc3\xb017\xc3\x9e\n\nPG-16.2.3\n\nThe maximum allowable working pres-\n\nPG-18 DESIGN VALIDATION BY PROOF TEST\n\nsure of the various pressure parts.\n\nPG-16.2.4\n\nThe location and set pressure of the\n\noverpressure protection devices.\n\nCopy of this diagram shall be attached to the Master\n\nData Report per PG-113.\n\nWhere no rules are given for calculating the strength of\na boiler or any part thereof, the Manufacturer may estab-\nlish MAWP by testing a full\xe2\x80\x90size sample in accordance\nwith A-22, Proof Tests to Establish Maximum Allowable\nWorking Pressure.\n\n11\n\n\x0cASME BPVC.I-2017\n\nPG-19 COLD FORMING OF AUSTENITIC\n\nMATERIALS3\n\nPG-21 MAXIMUM ALLOWABLE WORKING\n\nPRESSURE\n\nThe cold\xe2\x80\x90formed areas of pressure\xe2\x80\x90retaining compo-\nnents manufactured of austenitic alloys shall be heat\ntreated for 20 min per inch of thickness or for 10 min,\nwhichever is greater, at the temperatures given in Table\nPG-19 under the following conditions:\n\n(a) the finishing\xe2\x80\x90forming temperature is below the\nminimum heat\xe2\x80\x90treating temperature given in Table PG-19\n(b) the design metal temperature and the forming\nstrains exceed the limits shown in Table PG-19. Forming\nstrains shall be calculated as follows:\n\nForming strains shall be calculated as follows:\n\n(1) Cylinders formed from plate\n\n(2) Spherical or dished heads formed from plate\n\n(3) Tube and pipe bends\n\nwhere\n\nR = nominal bending radius to centerline of pipe or\n\ntube\n\nr = nominal outside radius of pipe or tube\nR f = mean radius after forming\nR o = original mean radius (equal to infinity for a flat\n\nplate)\n\nt = nominal thickness of the plate, pipe, or tube before\n\nforming\n\nPG-19.1 When the forming strains cannot be calcu-\nlated as shown in PG-19, the manufacturer shall have\nthe responsibility to determine the maximum forming\nstrain.\n\nPG-19.2\n\nFor flares, swages, or upsets, heat treatment\nin accordance with Table PG-19 shall apply, regardless of\nthe amount of strain.\n\nPG-20 COLD FORMING OF CREEP STRENGTH\n\nENHANCED FERRITIC STEELS\n\nThe cold-formed areas of pressure-retaining compo-\nnents manufactured of creep strength enhanced ferritic\nalloys shall be heat treated as listed in Table PG-20. Cold\nforming is defined as any method that is performed at a\ntemperature below 1,300\xc2\xb0F (705\xc2\xb0C) and produces strain\nin the material. The calculations of cold strains shall be\nmade in accordance with PG-19.\n\n12\n\nThe maximum allowable working pressure is the pres-\nsure determined by employing the allowable stress val-\nues, design rules, and dimensions designated in this\nSection.\n\nWhenever the term maximum allowable working pres-\nsure is used in this Section of the Code, it refers to gage\npressure, or the pressure above atmosphere.\n\nPG-21.1 No boiler, except a forced\xe2\x80\x90flow steam gen-\nerator with no fixed steam and water line that meets\nthe special provisions of PG-67, shall be operated at a\npressure higher than the maximum allowable working\npressure except when the pressure relief valve or valves\nare discharging, at which time the maximum allowable\nworking pressure shall not be exceeded by more than 6%.\n\nPG-21.2\n\nExpected maximum sustained conditions of\npressure and temperature are intended to be selected suf-\nficiently in excess of any expected operating conditions\n(not necessarily continuous) to permit satisfactory boiler\noperation without operation of the overpressure protec-\ntion devices.\n\nPG-21.3\n\nIn a forced\xe2\x80\x90flow steam generator with no\nfixed steam and waterline it is permissible to design the\npressure parts for different pressure levels along the path\nof water\xe2\x80\x90steam flow. The maximum allowable working\npressure of any part shall be not less than that required\nby the rules of Part PG for the expected maximum sus-\ntained conditions of pressure and temperature to which\nthat part is subjected except when one or more of the\noverpressure protection devices covered by PG-67.4 is\nin operation.\n\nPG-21.4\n\nComponents With Multiple Design Condi-\n\ntions.\n\nPG-21.4.1\n\nComponents with multiple design condi-\ntions may be designed considering the coincident pres-\nsures and temperatures if all of the conditions specified\nin PG-21.4.1.1 through PG-21.4.2 are met.\n\nPG-21.4.1.1\n\nThe component shall be designed\nfor the most severe condition of coincident pressure\nand temperature expected to be sustained during opera-\ntion that results in the greatest calculated thickness for\nthe pressure part and that will not exceed the maximum\ntemperature or the maximum allowable stress permitted\nin Section II, Part D for the material.\n\nPG-21.4.1.2\n\nThe design requirements of this\nSection shall be met for each design condition (coincident\npressure and temperature).\n\nPG-21.4.1.3\n\nThe maximum allowable working\npressure (MAWP) selected for the part shall be suffi-\nciently in excess of the highest pressure of the multiple\ndesign conditions to permit satisfactory boiler operation\nwithout operation of the overpressure protection device(s).\n\n\x0cASME BPVC.I-2017\n\nPost Cold-Forming Strain Limits and Heat-Treatment Requirements for Austenitic Materials and\n\nTable PG-19\n\nNickel-Based Alloys\n\n\xc3\xb017\xc3\x9e\n\nLimitations in Lower Temperature Range\nFor Design Temperature\n\nGrade\n\nUNS\n\nNumber\n\nExceeding\n\xc2\xb0F\n\xc2\xb0C\n\nBut Less Than\n\nor Equal to\n\xc2\xb0F\n\xc2\xb0C\n\nAnd Forming\n\nStrains\n\nExceeding\n\nLimitations in Higher\nTemperature Range\n\nFor Design\nTemperature\n\nExceeding\n\xc2\xb0F\n\xc2\xb0C\n\nAnd\n\nForming\nStrains\n\nExceeding\n\n1,075 (580) 1,250 (675)\nS30400\n304\n1,075 (580) 1,250 (675)\nS30409\n304H\n\xe2\x80\xa6\n1,000 (540) 1,250 (675)\nS30432\n1,075 (580) 1,250 (675)\nS30451\n304N\n1,075 (580) 1,250 (675)\nS30908\n309S\n1,075 (580) 1,250 (675)\nS31009\n310H\n1,075 (580) 1,250 (675)\n310S\nS31008\n1,000 (540) 1,250 (675)\n310HCbN S31042\n1,075 (580) 1,250 (675)\nS31600\n316\n1,075 (580) 1,250 (675)\n316H\nS31609\n1,075 (580) 1,250 (675)\nS31651\n316N\n1,000 (540) 1,250 (675)\nS32100\n321\n1,000 (540) 1,250 (675)\nS32109\n321H\n1,000 (540) 1,250 (675)\nS34700\n347\n1,000 (540) 1,250 (675)\n347H\nS34709\n1,000 (540) 1,250 (675)\nS34710\n347HFG\n1,000 (540) 1,250 (675)\nS34800\n348\nS34809\n348H\n1,000 (540) 1,250 (675)\n\xe2\x80\xa6\nN06230 1,100 (595) 1,400 (760)\n600\nN06600 1,075 (580) 1,200 (650)\nN06601 1,075 (580) 1,200 (650)\n601\nN06617 1,200 (650) 1,400 (760)\n617\nN06690 1,075 (580) 1,200 (650)\n690\nN08800 1,100 (595) 1,250 (675)\n800\n800H\nN08810 1,100 (595) 1,250 (675)\n\xe2\x80\xa6\nN08811 1,100 (595) 1,250 (675)\n\xe2\x80\xa6\nS30815\n1,075 (580) 1,250 (675)\n\xe2\x80\xa6\nN06022 1,075 (580) 1,250 (675)\n\n1,250 (675)\n20%\n1,250 (675)\n20%\n1,250 (675)\n15%\n1,250 (675)\n15%\n1,250 (675)\n20%\n1,250 (675)\n20%\n1,250 (675)\n20%\n1,250 (675)\n15%\n1,250 (675)\n20%\n1,250 (675)\n20%\n15%\n1,250 (675)\n15% [Note (3)] 1,250 (675)\n15% [Note (3)] 1,250 (675)\n1,250 (675)\n15%\n15%\n1,250 (675)\n1,250 (675)\n15%\n1,250 (675)\n15%\n1,250 (675)\n15%\n1,400 (760)\n15%\n20%\n1,200 (650)\n1,200 (650)\n20%\n1,400 (760)\n15%\n1,200 (650)\n20%\n1,250 (675)\n15%\n15%\n1,250 (675)\n1,250 (675)\n15%\n1,250 (675)\n15%\n\xe2\x80\xa6\n15%\n\n\xe2\x80\xa6\n\n10%\n10%\n10%\n10%\n10%\n10%\n10%\n10%\n10%\n10%\n10%\n10%\n10%\n10%\n10%\n10%\n10%\n10%\n10%\n10%\n10%\n10%\n10%\n10%\n10%\n10%\n10%\n\n\xe2\x80\xa6\n\nMinimum Heat\xe2\x80\x90Treatment\nTemperature When Design\n\nTemperature and Forming Strain Limits\nAre Exceeded [Note (1)] and [Note (2)]\n\n\xc2\xb0F\n\n1,900\n1,900\n2,000\n1,900\n2,000\n2,000\n2,000\n2,000\n1,900\n1,900\n1,900\n1,900\n2,000\n1,900\n2,000\n2,150\n1,900\n2,000\n2,200\n1,900\n1,900\n2,100\n1,900\n1,800\n2,050\n2,100\n1,920\n2,050\n\n\xc2\xb0C\n\n(1 040)\n(1 040)\n(1 095)\n(1 040)\n(1 095)\n(1 095)\n(1 095)\n(1 095)\n(1 040)\n(1 040)\n(1 040)\n(1 040)\n(1 095)\n(1 040)\n(1 095)\n(1 175)\n(1 040)\n(1 095)\n(1 205)\n(1 040)\n(1 040)\n(1 150)\n(1 040)\n(980)\n(1 120)\n(1 150)\n(1 050)\n(1 120)\n\nGENERAL NOTE: The limits shown are for cylinders formed from plates, spherical or dished heads formed from plate, and tube and\npipe bends. When the forming strains cannot be calculated as shown in PG-19, the forming strain limits shall be half those tabulated in\nthis Table (see PG-19.1).\n\nNOTES:\n(1) Rate of cooling from heat\xe2\x80\x90treatment temperature not subject to specific control limits.\n(2) While minimum heat\xe2\x80\x90treatment temperatures are specified, it is recommended that the heat\xe2\x80\x90treatment temperature range be lim-\n\nited to 150\xc2\xb0F (85\xc2\xb0C) above that minimum, and 250\xc2\xb0F (140\xc2\xb0C) for 310HCbN, 347, 347H, 348, and 348H.\n\n(3) For simple bends of tubes or pipes whose outside diameter is less than 3.5 in. (89 mm), this limit is 20%.\n\n13\n\n\x0cASME BPVC.I-2017\n\nPost Cold-Forming Strain Limits and Heat-Treatment Requirements\n\nTable PG-20\n\nLimitations in Lower Temperature Range\nFor Design Temperature\nBut Less\nThan or\nEqual to\n\xc2\xb0F\n\xc2\xb0C\n\nExceeding\n\xc2\xb0F\n\xc2\xb0C\n\nAnd Forming\n\nStrains\n\nLimitations in Higher\nTemperature Range\n\nFor Design\nTemperature\n\nExceeding\n\xc2\xb0F\n\xc2\xb0C\n\nAnd\n\nForming\nStrains\n\nRequired Heat Treatment When\nDesign Temperature and Forming\n\nStrain Limits Are Exceeded\n\n1,000 (540) 1,115 (600)\n1,000 (540) 1,115 (600)\n\n> 25%\n\n> 5 to \xe2\x89\xa4 25% 1,115 (600)\n\n1,115 (600) > 20%\n> 5 to\n\xe2\x89\xa4 20%\n\nNormalize and temper [Note (1)]\nPostbend heat treatment [Note (2)],\n\n[Note (3)], [Note (4)]\n\nUNS\n\nGrade\n\nNumber\n\n91\n\nK90901\n\nGENERAL NOTE: The limits shown are for cylinders formed from plates, spherical or dished heads formed from plate, and tube and\npipe bends. The forming strain limits tabulated in the table shall be divided by two if PG-19.1 is applied. For any material formed at\n1,300\xc2\xb0F (705\xc2\xb0C) or above, and for cold swages, flares, or upsets, normalizing and tempering is required regardless of the amount of\nstrain.\n\nNOTES:\n(1) Normalization and tempering shall be performed in accordance with the requirements in the base material specification, and shall\nnot be performed locally. The material shall either be heat treated in its entirety, or the cold strained area (including the transition\nto the unstrained portion) shall be cut away from the balance of the tube or component and heat treated separately or replaced.\n(2) Postbend heat treatments shall be performed at 1,350\xc2\xb0F to 1,445\xc2\xb0F (730\xc2\xb0C to 785\xc2\xb0C) for 1 hr/in. (1 h/25 mm) or 30 min mini-\nmum. Alternatively, a normalization and temper in accordance with the requirements in the base material specification may be\nperformed.\n\n(3) For materials with greater than 5% strain but less than or equal to 25% strain with design temperatures less than or equal to\n1,115\xc2\xb0F (600\xc2\xb0C), if a portion of the component is heated above the heat treatment temperature allowed above, one of the follow-\ning actions shall be performed:\n\n(a) The component in its entirety must be renormalized and tempered.\n(b) The allowable stress shall be that for Grade 9 material (i.e., SA-213 T9, SA-335 P9, or equivalent product specification) at the\ndesign temperature, provided that portion of the component that was heated to a temperature exceeding the maximum holding\ntemperature is subjected to a final heat treatment within the temperature range and for the time required in [Note (2)] above. The\nuse of this provision shall be noted on the Manufacturer\xe2\x80\x99s Data Report.\n\n(4) If a longitudinal weld is made to a portion of the material that is cold strained, that portion shall be normalized and tempered,\n\nprior to or following welding. This normalizing and tempering shall not be performed locally.\n\nEach design condition (coincident pressure and tem-\nperature) shall be reported on the Manufacturer\xe2\x80\x99s Data\nReport.\n\nPG-21.4.2 Definitions.\n\ncoincident pressure and temperature: a specific combina-\ntion of pressure and temperature that is coincident with\na specific normal operating condition.\n\nnormal operating condition: a sustained (or steady-state)\ncondition that is a stable mode of operation of the boiler\n(not a transient condition).\n\nstart-up and shutdown: transient condition of the boiler to\nbring it from a cold condition or low-load condition to a\nnormal operating condition or to a shutdown condition.\n\nsustained condition: a steady-state normal operating con-\ndition whose duration in time is significant and long\nrunning.\n\ntransient condition: a controlled transitional mode of op-\nerating the boiler to bring it from one steady-state condi-\ntion of temperature and pressure to another steady-state\ncondition of temperature and pressure.\n\nPG-22\n\nLOADINGS\n\nPG-22.1\n\nStresses due to hydrostatic head shall be ta-\nken into account in determining the minimum thickness\nrequired unless noted otherwise. This Section does not\nfully address additional loadings other than those from\nworking pressure or static head. Consideration shall be\ngiven to such additional loadings (see PG-16.1).\n\nPG-22.2\nto PG-56.\n\nLoading on structural attachments \xe2\x80\x94 refer\n\nPG-23\n\nSTRESS VALUES FOR CALCULATION\nFORMULAS\n\nPG-23.1\n\nThe maximum allowable stress values in\nSection II, Part D, Subpart 1, Tables 1A and 1B, are the\nunit stresses to be used in the equations of this Section\n\n14\n\n\x0cASME BPVC.I-2017\n\nto calculate the minimum required thickness or the max-\nimum allowable working pressure of the pressure part\n(see Section II, Part D, Mandatory Appendix 1).\n\nPG-23.2\n\nThe yield strength values for use in PG-28.3\nmay be found in Section II, Part D, Subpart 1, Table Y-1.\nPG-23.3 With the publication of the 2004 Edition,\nSection II, Part D is published as two separate publica-\ntions. One publication contains values only in U.S. Cus-\ntomary units and the other contains values only in SI\nunits. The selection of the version to use is dependent\non the set of units selected for analysis.\n\nPG-25 QUALITY FACTORS FOR STEEL CASTINGS\nA quality factor as specified below shall be applied to\nthe allowable stresses for steel casting materials given\nin Section II, Part D, Subpart 1, Table 1A.\n\nPG-25.1 A factor not to exceed 80% shall be applied\nwhen a casting is inspected only in accordance with the\nminimum requirements of the specification for the mate-\nrial, except when the special methods of examination pre-\nscribed by the selected specification are followed, thus\npermitting the use of the applicable higher factor in this\nparagraph.\n\nPG-25.2 A factor not to exceed 100% shall be applied\nwhen the casting meets the requirements of PG-25.2.1\nthrough PG-25.2.4.\n\nPG-25.2.1 All steel castings 41/2 in. (114 mm) nom-\ninal body thickness or less, other than steel flanges and\nfittings complying with ASME B16.5, and valves comply-\ning with ASME B16.34, shall be examined as specified in\nPG-25.2.1.1 through PG-25.2.1.5.\n\nPG-25.2.1.1 All critical areas, including the junc-\ntions of all gates, risers, and abrupt changes in section or\ndirection and weld\xe2\x80\x90end preparations, shall be radio-\ngraphed in accordance with Section V, Article 2, and the\nradiographs shall conform to the requirements of ASTM\nE446 or ASTM E186, depending upon the section thick-\nness. The maximum acceptable severity level for 100%\nquality factor shall be\n\nFor ASTM E446\n\nSeverity Level\n\nImperfection Category\nA\nB\nC Types 1, 2, 3, and 4\nD, E, F, and G\n\nUp to and Including\n1 in. (25 mm) Thick\n\n1\n2\n1\n\nNone acceptable\n\nGreater\n\nThan 1 in.\n(25 mm)\n\nThick\n\n2\n3\n3\n\nNone\n\nacceptable\n\nFor ASTM E186\n\nImperfection Category\n\nSeverity Level\n\nA and B, Types 1 and 2 of C\nType 3 of C\nD, E, and F\n\n2\n3\n\nNone acceptable\n\nPG-25.2.1.2\n\nAll surfaces of each casting, includ-\ning machined gasket seating surfaces, shall be examined\nafter heat treatment by the magnetic particle method in\naccordance with PG-25.2.1.2.1 or by the liquid penetrant\nmethod in accordance with PG-25.2.1.2.2.\n\nPG-25.2.1.2.1\n\nThe technique for magnetic\nparticle examination shall be in accordance with Section\nV, Article 7. Imperfections causing magnetic particle indi-\ncations exceeding degree 1 of Type I, degree 2 of Type II,\nand degree 3 of Type III, and exceeding degree 1 of Types\nIV and V of ASTM E125 are unacceptable.\n\nPG-25.2.1.2.2\n\nThe technique for liquid pene-\ntrant examination shall be in accordance with Section V,\nArticle 6. Surface indications determined by liquid pene-\ntrant examination are unacceptable if they exceed the\nfollowing:\n\n(a) all cracks and hot tears\n(b) any group of more than six linear indications other\nthan those in (a) in any rectangular area of 11/2 in. \xc3\x97 6 in.\n(38 mm \xc3\x97 150 mm) or less, or any circular area having a\ndiameter of 31/2 in. (89 mm) or less, these areas being ta-\nken in the most unfavorable location relative to the indi-\ncations being evaluated\n\n(c) other linear indications more than 1/4 in. (6 mm)\nlong for thicknesses up to 3/4 in. (19 mm) inclusive, more\nthan one\xe2\x80\x90third of the thickness in length for thicknesses\nfrom 3/4 in. to 21/4 in. (19 mm to 57 mm), and more than\n3/4 in. (19 mm) long for thicknesses over 2 1/4 in.\n(57 mm) (Aligned acceptable indications separated from\none another by a distance equal to the length of the longer\nindication are acceptable.)\n\n(d) all indications of nonlinear imperfections that have\n\nany dimension exceeding 3/16 in. (5 mm)\n\nPG-25.2.1.3 Where more than one casting of a\nparticular design is produced, each of the first five cast-\nings shall be examined as above. Where more than five\ncastings are being produced, the examination shall be\nperformed on the first five plus one additional casting\nto represent each five additional castings. If this addi-\ntional casting proves to be unacceptable, each of the re-\nmaining castings in the group shall be examined.\n\nPG-25.2.1.4\n\nAny indications in excess of the\nmaximum permitted in PG-25.2.1.1 and PG-25.2.1.2 shall\nbe cause for rejection unless the casting is repaired by\nwelding after the base metal has been examined to ensure\nthat the imperfection has been removed or reduced to an\nacceptable size. The completed repair shall be subject to\n\n15\n\n\x0c\xc3\xb017\xc3\x9e\n\nASME BPVC.I-2017\n\nreexamination by the same method as was used in the ori-\nginal examination and the repaired casting shall be post-\nweld heat treated.\n\nPG-25.2.1.5\n\nAll welding shall be performed\nusing welding procedures qualified in accordance with\nSection IX. The procedure qualification shall be per-\nformed on test specimens of cast material of the same\nspecification and subjected to the same heat treatment\nbefore and after welding as will be applied to the work.\nAll welders and operators performing this welding shall\nalso be qualified in accordance with Section IX.\n\nPG-25.2.2 All steel castings having a body greater\nthan 41/2 in. (114 mm) nominal thickness shall be exam-\nined as specified in PG-25.2.2.1 through PG-25.2.2.6.\n\nPG-25.2.2.1\n\nAll surfaces of each casting, includ-\ning machined gasket seating surfaces, shall be examined\nafter heat treatment by the magnetic particle method in\naccordance with PG-25.2.1.2.1 or liquid penetrant method\nin accordance with PG-25.2.1.2.2.\n\nPG-25.2.2.2\n\nAll parts of castings shall be sub-\njected to complete radiographic examination in accor-\ndance with Section V, Article 2, and the radiographs\nshall conform to the requirements of ASTM E280.\n\nThe maximum acceptable severity level for a 100%\n\nquality factor shall be\n\nImperfection Category\n\nSeverity Level\n\nA, B, and Types 1, 2, and 3 of C\nD, E, and F\n\n2\n\nNone acceptable\n\nPG-25.2.2.3\n\nAny indications in excess of the\nmaximum permitted in PG-25.2.2.1 and PG-25.2.2.2 are\nunacceptable. The casting may be repaired by welding\nafter the base metal has been magnetic particle or liquid\npenetrant examined to ensure that the imperfection has\nbeen removed or reduced to an acceptable size.\n\nPG-25.2.2.4 All weld repairs of depth exceeding\n1 in. (25 mm) or 20% of the section thickness, whichever\nis less, shall be examined by radiography in accordance\nwith PG-25.2.2.2 and by magnetic particle or liquid pene-\ntrant examination of the finished weld surface. All weld\nrepairs of depth less than 20% of the section thickness,\nor 1 in. (25 mm), whichever is less, and all weld repairs\nof sections which cannot be effectively radiographed shall\nbe examined by magnetic particle or liquid penetrant ex-\namination of the first layer, of each 1/4 in. (6 mm) thick-\nness of deposited weld metal and of the finished weld\nsurface. Magnetic particle or liquid penetrant examina-\ntion of the finished weld surface shall be performed after\npostweld heat treatment.\n\nPG-25.2.2.5 When repair welding is done after\nheat treatment of the casting, the casting shall be post-\nweld heat treated.\n\nPG-25.2.2.6\n\nAll welding shall be performed\nusing welding procedures qualified in accordance with\nSection IX. The procedure qualification shall be per-\nformed on test specimens of cast material of the same\nspecification and subjected to the same heat treatment\nbefore and after welding as will be applied to the work.\nAll welders and operators performing this welding shall\nalso be qualified in accordance with Section IX.\n\nPG-25.2.3\n\nIdentification and Marking. Each cast-\ning to which a quality factor greater than 80% is applied\nshall be marked with the name, trademark, or other trace-\nable identification of the manufacturer and the casting\nidentification, including the casting quality factor and ma-\nterial designation.\n\nPG-25.2.4\n\nPersonnel performing radiographic,\nmagnetic particle,
